Repository: RolynTrotter/vibe-glaze

# vibe-glaze

A repository of **Claude Code Skills** for ceramics — specifically glaze chemistry,
kiln-atmosphere science, and recipe formulation for a studio potter who throws
**porcelain** and fires a **home electric kiln at cone 6**, with **saggars** for
localized reduction.

The goal: open a Claude Code session *in this repo* and have it outperform plain chat
on real ceramics questions — grounded chemistry, disciplined citations to
[Tony Hansen's Digital Fire](https://digitalfire.com), and actual calculation
(UMF, thermal-expansion fit, batch math) instead of hand-waving.

## How to use it

1. Open a Claude Code session with this repository as the working directory.
2. The skills under [`.claude/skills/`](.claude/skills/) are auto-discovered. Ask a
   normal question ("which colorants shift most in reduction?", "design a cone-6 rutile
   blue from G2926B", "how does Insight compute thermal expansion?") and the relevant
   skill loads automatically. You can also invoke one explicitly, e.g. `/glaze-calc`.
3. Calculation scripts live inside the `glaze-calc` skill and are run by the session on
   your behalf (`python3` — no third-party dependencies).

## Planned skills (v1.0)

| Skill | What it does |
|-------|--------------|
| `glaze-chemistry` | Oxide roles (flux / stabilizer / glass-former), colorant behavior in oxidation vs reduction, TiO₂ vs rutile, and the thermal-expansion math — every claim cited to Digital Fire. |
| `firing-and-atmosphere` | The physical chemistry of *firing*: how reduction is created (CO / combustion), and saggar dynamics — trapped gases and water vapor at cone 6. |
| `digitalfire-search` | How to search and **cite** digitalfire.com reliably (stable URL patterns, sitemap) plus secondary sources. |
| `glaze-calc` | Scripts + curated data: recipe→UMF, glaze CTE estimate with body-fit check, and unit/batch conversions. |
| `glaze-recipe-formulation` | The end-to-end workflow: start from a base recipe (e.g. G2926B), apply additions, sanity-check with the calc scripts, and output a grams batch with mixing + application instructions. |

See the repo's GitHub issues for the v1.0 backlog and status.

## Repository layout

```
.claude/skills/<name>/SKILL.md   # one skill per directory (auto-discovered)
.claude/skills/<name>/*.md        # reference docs (progressive disclosure)
.claude/skills/glaze-calc/scripts # python calculators
.claude/skills/glaze-calc/data    # curated material analyses, oxide data, base recipes
```

## Sources & attribution

- **Digital Fire** (digitalfire.com, Tony Hansen) is the primary reference. Skills cite
  specific oxide / glossary / material / recipe pages rather than asserting from memory.
- **Glazy** (glazy.org) and its [open data](https://github.com/derekphilipau/glazy-data)
  are used for reference only; that data is **CC BY-NC-SA 4.0 (NonCommercial)**, so this
  repo does **not** copy it. Bundled material analyses are built from primary/public
  sources and cited in-place.

## Disclaimer

This repo helps you reason about and design glazes; it does not replace testing. Always
fire test tiles, verify glaze fit empirically, and confirm **food-safety / leaching**
for functional ware. Thermal-expansion numbers are *relative* estimates (body expansion
cannot be reliably calculated). Treat all outputs as a starting point, not gospel.

# Skills index

Each subdirectory here is a Claude Code Skill, auto-discovered when a session runs in this
repo. See [`../../CONTRIBUTING.md`](../../CONTRIBUTING.md) for authoring conventions.

## v1.0 skills

- **`glaze-chemistry/`** — oxide roles, colorant behavior in oxidation vs reduction,
  TiO₂ vs rutile, and thermal-expansion math. Cited to Digital Fire.
- **`firing-and-atmosphere/`** — how reduction is created (CO / combustion) and saggar
  atmosphere dynamics (trapped gases / water vapor at cone 6).
- **`digitalfire-search/`** — stable URL patterns + citation discipline for digitalfire.com
  and secondary sources.
- **`glaze-calc/`** — `scripts/` (recipe→UMF, CTE + body fit, unit/batch conversions) and
  `data/` (material analyses, oxide constants, base recipes).
- **`glaze-recipe-formulation/`** — end-to-end workflow: base recipe → additions → calc
  sanity check → grams batch + mixing & application instructions.

Skills are tracked as GitHub issues until implemented; this index lists the v1.0 set.

File: .claude/skills/glaze-calc/data/base-recipes.json
{
  "_meta": {
    "description": "A few well-known Tony Hansen / Digital Fire cone-6 base recipes by code, as starting points for formulation. Amounts are batch percentages (may total slightly over 100). Verify live at digitalfire.com/recipe/<code> before relying on them.",
    "usage": "Feed 'materials' into umf.py / cte.py, or scale with convert.py batch. Add colorants/opacifiers via 'additions'."
  },

  "G2926B": {
    "name": "G2926B - Cone 6 transparent glossy (whiteware/porcelain)",
    "description": "Fires high-gloss and ultra-clear with low melt mobility. A reliable, balanced cone-6 transparent base; the standard starting point for cone-6 liner and colored glossy glazes.",
    "cone": 6,
    "atmosphere": "oxidation",
    "materials": {
      "Nepheline Syenite": 18.3,
      "Ferro Frit 3134": 25.4,
      "EPK": 19.6,
      "Wollastonite": 6.9,
      "Silica": 37.6,
      "Talc": 2.3
    },
    "source": "digitalfire.com/recipe/g2926b"
  },

  "G2934": {
    "name": "G2934 - Cone 6 matte (MgO)",
    "description": "A cone-6 magnesia matte base (silky/dolomite matte family). Matteness comes from MgO, not underfiring. Good for non-functional surfaces; test for cutlery marking/food safety before functional use.",
    "cone": 6,
    "atmosphere": "oxidation",
    "materials": {
      "Ferro Frit 3124": 60.0,
      "Dolomite": 23.0,
      "EPK": 17.0
    },
    "source": "digitalfire.com/recipe/g2934",
    "note": "Amounts are a representative version; confirm exact recipe at the source URL."
  },

  "Celadon": {
    "name": "Cone 6 Celadon (iron)",
    "description": "A clear, slightly fluid glossy base with 1.5% iron. In OXIDATION (electric) reads pale honey/green-celadon; in SAGGAR/local REDUCTION the iron converts toward FeO and gives the classic cool blue-green celadon. Tuned for fit (CTE ~7.3) and clarity (SiO2:Al2O3 ~10:1). Apply medium-thin over white porcelain; pools darker, breaks lighter on edges.",
    "cone": 6,
    "atmosphere": "oxidation or saggar reduction",
    "materials": {
      "Nepheline Syenite": 14,
      "Ferro Frit 3134": 18,
      "Whiting": 9,
      "Dolomite": 5,
      "EPK": 18,
      "Silica": 34,
      "Talc": 2
    },
    "additions": {
      "Red Iron Oxide": 1.5
    },
    "note": "Original composition for this repo (not a published Hansen code). For a stronger green-blue use 1-2% RIO; for a darker 'northern' celadon push 2-3%. Verify fit on your body and test for crazing.",
    "tuning": "umf.py -> SiO2:Al2O3 ~10:1, fluxes CaO-dominant with some MgO; cte.py ~7.3 x10^-6."
  },

  "Satin": {
    "name": "Cone 6 Satin Matte (calcium-magnesium)",
    "description": "A soft, silky SATIN (between glossy and full matte) from a calcium-magnesium flux balance and a low SiO2:Al2O3 ratio - not from underfiring. Pleasant on functional ware but test for cutlery marking and food safety before functional use. Takes colorants in muted, soft tones.",
    "cone": 6,
    "atmosphere": "oxidation",
    "materials": {
      "Ferro Frit 3124": 40,
      "Dolomite": 12,
      "Wollastonite": 8,
      "EPK": 22,
      "Silica": 18
    },
    "note": "Original composition for this repo. Matteness comes from high CaO+MgO and SiO2:Al2O3 ~7:1 with low absolute silica; a slow cool deepens the satin. For more matte, raise dolomite/EPK; for more gloss, raise silica.",
    "tuning": "umf.py -> SiO2:Al2O3 ~7.5:1, MgO ~0.19, R2O:RO ~0.13:0.87; cte.py ~7.3 x10^-6, good fit."
  },

  "CopperRedSaggarSlip": {
    "name": "Copper-Red / Flashing Saggar Slip",
    "type": "slip",
    "description": "A SLIP (engobe), not a melting glaze - brushed/sprayed thin onto bisque (or burnished leather-hard) porcelain, then SAGGAR-fired with combustibles so local reduction flashes the copper to reds/pinks/iridescent metallics. Results are unpredictable and one-of-a-kind by design, and reoxidize easily. DECORATIVE ONLY - not food safe (copper + porous unmelted slip).",
    "cone": 6,
    "atmosphere": "saggar (local reduction required)",
    "materials": {
      "EPK": 50,
      "Silica": 25,
      "Nepheline Syenite": 15,
      "Ferro Frit 3124": 10
    },
    "additions": {
      "Copper Carbonate": 4,
      "Tin Oxide": 1
    },
    "note": "Tin helps the copper develop red. UMF/CTE are NOT the right lens for a slip - do not read umf.py/cte.py output as a glaze. Vary copper 2-6% and pack the saggar with sawdust/salt/copper for flashing. See firing-and-atmosphere/saggar-firing.md for loading + SAFETY (CO + copper fumes -> ventilate).",
    "source": "Composition for this repo; saggar/flashing technique per firing-and-atmosphere skill."
  }
}

File: .claude/skills/glaze-calc/data/materials.json
{
  "_meta": {
    "description": "Curated material analyses (oxide weight %) + LOI for common cone-6 porcelain-studio materials. Oxide percentages are as-supplied (LOI is loss on ignition; oxides + LOI ~= 100). Built from primary/public typical analyses (digitalfire material pages, manufacturer data). Treat as TYPICAL values - real lots vary; verify against your supplier's data sheet for critical work.",
    "source_note": "See digitalfire.com/material/<name> for each. Not derived from Glazy's CC BY-NC-SA dataset.",
    "fields": "analysis = oxide weight %, LOI = loss on ignition %, aliases = alternate names matched on lookup."
  },

  "Nepheline Syenite": {"aliases": ["nepheline", "neph sy"], "analysis": {"SiO2": 60.7, "Al2O3": 23.3, "Na2O": 10.0, "K2O": 4.6, "CaO": 0.7, "Fe2O3": 0.1}, "LOI": 0.7, "source": "digitalfire.com/material/nepheline+syenite"},
  "Custer Feldspar": {"aliases": ["custer", "potash feldspar"], "analysis": {"SiO2": 68.5, "Al2O3": 17.0, "K2O": 10.0, "Na2O": 3.0, "CaO": 0.3, "Fe2O3": 0.1}, "LOI": 0.3, "source": "digitalfire.com/material/custer+feldspar"},
  "Minspar 200": {"aliases": ["minspar", "soda feldspar"], "analysis": {"SiO2": 67.8, "Al2O3": 19.5, "Na2O": 6.8, "K2O": 4.0, "CaO": 1.6}, "LOI": 0.4, "source": "digitalfire.com/material/soda+feldspar"},

  "Silica": {"aliases": ["quartz", "flint", "silica 325 mesh", "silica 325", "sio2"], "analysis": {"SiO2": 99.5}, "LOI": 0.3, "source": "digitalfire.com/material/silica"},

  "EPK": {"aliases": ["epk kaolin", "kaolin", "china clay"], "analysis": {"SiO2": 46.0, "Al2O3": 38.0, "Fe2O3": 0.5, "TiO2": 0.4, "CaO": 0.2, "MgO": 0.1, "K2O": 0.3, "Na2O": 0.1}, "LOI": 13.9, "source": "digitalfire.com/material/epk"},

  "Whiting": {"aliases": ["calcium carbonate", "caco3", "chalk"], "analysis": {"CaO": 56.0}, "LOI": 44.0, "source": "digitalfire.com/material/whiting"},
  "Wollastonite": {"aliases": ["calcium silicate", "casio3"], "analysis": {"CaO": 46.25, "SiO2": 51.7, "Al2O3": 0.3, "Fe2O3": 0.3}, "LOI": 1.5, "source": "digitalfire.com/material/wollastonite"},
  "Dolomite": {"aliases": ["calcium magnesium carbonate"], "analysis": {"CaO": 30.4, "MgO": 21.7}, "LOI": 47.9, "source": "digitalfire.com/material/dolomite"},
  "Talc": {"aliases": ["magnesium silicate", "steatite"], "analysis": {"MgO": 31.5, "SiO2": 61.5, "CaO": 0.7, "Al2O3": 0.3, "Fe2O3": 0.5}, "LOI": 5.0, "source": "digitalfire.com/material/talc"},
  "Strontium Carbonate": {"aliases": ["strontium carb", "srco3"], "analysis": {"SrO": 70.2}, "LOI": 29.8, "source": "digitalfire.com/material/strontium+carbonate"},

  "Ferro Frit 3134": {"aliases": ["frit 3134", "3134"], "analysis": {"CaO": 20.1, "B2O3": 23.1, "Na2O": 10.3, "SiO2": 46.5}, "LOI": 0.0, "source": "digitalfire.com/material/ferro+frit+3134"},
  "Ferro Frit 3124": {"aliases": ["frit 3124", "3124"], "analysis": {"CaO": 13.9, "B2O3": 14.0, "Na2O": 6.3, "K2O": 0.5, "Al2O3": 9.9, "SiO2": 55.4}, "LOI": 0.0, "source": "digitalfire.com/material/ferro+frit+3124"},

  "Zinc Oxide": {"aliases": ["zinc", "zno"], "analysis": {"ZnO": 99.5}, "LOI": 0.5, "source": "digitalfire.com/material/zinc+oxide"},
  "Tin Oxide": {"aliases": ["tin", "sno2", "stannic oxide"], "analysis": {"SnO2": 99.5}, "LOI": 0.0, "source": "digitalfire.com/material/tin+oxide"},
  "Titanium Dioxide": {"aliases": ["titanium", "titania", "tio2"], "analysis": {"TiO2": 99.5}, "LOI": 0.0, "source": "digitalfire.com/oxide/tio2"},
  "Rutile": {"aliases": ["ceramic rutile"], "analysis": {"TiO2": 95.0, "Fe2O3": 1.8, "SiO2": 1.0}, "LOI": 0.5, "source": "digitalfire.com/material/rutile", "note": "Impure iron-bearing titania ore; analysis varies by source."},
  "Red Iron Oxide": {"aliases": ["rio", "iron oxide", "fe2o3", "hematite"], "analysis": {"Fe2O3": 98.0}, "LOI": 1.0, "source": "digitalfire.com/material/iron+oxide+red"},
  "Black Iron Oxide": {"aliases": ["bio", "magnetite", "fe3o4"], "analysis": {"Fe2O3": 96.0}, "LOI": 4.0, "source": "digitalfire.com/material/iron+oxide+black", "note": "Fe3O4; treated as an Fe2O3 source for calculation. Coarser/specks vs RIO."},

  "Lithium Carbonate": {"aliases": ["lithium carb", "li2co3"], "analysis": {"Li2O": 40.4}, "LOI": 59.6, "source": "digitalfire.com/material/lithium+carbonate"},

  "Copper Carbonate": {"aliases": ["copper carb", "cuco3"], "analysis": {"CuO": 71.9}, "LOI": 28.1, "source": "digitalfire.com/material/copper+carbonate"},
  "Cobalt Carbonate": {"aliases": ["cobalt carb", "coco3"], "analysis": {"CoO": 63.0}, "LOI": 37.0, "source": "digitalfire.com/material/cobalt+carbonate"},
  "Cobalt Oxide": {"aliases": ["co3o4", "cobalt oxide black"], "analysis": {"CoO": 93.0}, "LOI": 7.0, "source": "digitalfire.com/material/cobalt+oxide"},
  "Chrome Oxide": {"aliases": ["chromium oxide", "cr2o3", "chrome"], "analysis": {"Cr2O3": 99.0}, "LOI": 1.0, "source": "digitalfire.com/material/chrome+oxide"},
  "Manganese Dioxide": {"aliases": ["manganese", "mno2"], "analysis": {"MnO": 80.7}, "LOI": 19.3, "source": "digitalfire.com/material/manganese+dioxide", "note": "MnO2 reported as MnO equivalent; releases oxygen on firing."},
  "Nickel Oxide": {"aliases": ["nio", "nickel"], "analysis": {"NiO": 98.0}, "LOI": 2.0, "source": "digitalfire.com/material/nickel+oxide"},

  "Bentonite": {"aliases": ["western bentonite"], "analysis": {"SiO2": 58.0, "Al2O3": 18.0, "Fe2O3": 3.0, "MgO": 2.0, "CaO": 1.0, "Na2O": 2.0}, "LOI": 15.0, "source": "digitalfire.com/material/bentonite", "note": "Suspension additive, typically ~2% of dry batch; raises Al/Si slightly."}
}

File: .claude/skills/glaze-calc/data/oxides.json
{
  "_meta": {
    "description": "Oxide constants for glaze calculation.",
    "molar_mass": "g/mol",
    "cte_factor": "Linear thermal-expansion factor, x10^-7 per oxide MOLE FRACTION (English & Turner / Appen-style set). Used as CTE = sum(mole_fraction_i * factor_i), result in x10^-7/degC. RELATIVE values only - absolute numbers vary by factor set; see thermal-expansion.md and digitalfire.com/glossary/calculated+thermal+expansion.",
    "role": "flux_r2o (alkali flux), flux_ro (alkaline-earth flux), stabilizer (R2O3), glass_former (RO2), colorant, opacifier, other. UMF unity is computed on flux_r2o + flux_ro only.",
    "source": "Molar masses standard. CTE factors are a representative published set; cross-check absolute CTE against Insight/Glazy."
  },
  "SiO2":  {"molar_mass": 60.08,  "cte_factor": 38,  "role": "glass_former"},
  "Al2O3": {"molar_mass": 101.96, "cte_factor": 63,  "role": "stabilizer"},
  "B2O3":  {"molar_mass": 69.62,  "cte_factor": 66,  "role": "stabilizer", "note": "Functions as a flux but is grouped with stabilizers in UMF; low expansion."},
  "Li2O":  {"molar_mass": 29.88,  "cte_factor": 67,  "role": "flux_r2o", "note": "Strong flux, LOW expansion - useful to cure crazing."},
  "Na2O":  {"molar_mass": 61.98,  "cte_factor": 395, "role": "flux_r2o", "note": "Highest-expansion common flux."},
  "K2O":   {"molar_mass": 94.20,  "cte_factor": 465, "role": "flux_r2o", "note": "Highest-expansion common flux."},
  "MgO":   {"molar_mass": 40.30,  "cte_factor": 45,  "role": "flux_ro", "note": "Low expansion; matting/satin at cone 6."},
  "CaO":   {"molar_mass": 56.08,  "cte_factor": 163, "role": "flux_ro", "note": "Main cone-6 flux (with boron)."},
  "SrO":   {"molar_mass": 103.62, "cte_factor": 130, "role": "flux_ro"},
  "BaO":   {"molar_mass": 153.33, "cte_factor": 140, "role": "flux_ro", "note": "Toxic raw; matte fluxes."},
  "ZnO":   {"molar_mass": 81.38,  "cte_factor": 70,  "role": "flux_ro"},
  "PbO":   {"molar_mass": 223.20, "cte_factor": 130, "role": "flux_ro", "note": "Toxic; not used in studio cone-6 work."},
  "TiO2":  {"molar_mass": 79.87,  "cte_factor": 83,  "role": "glass_former", "note": "Also a colorant/variegator and crystallization driver."},
  "ZrO2":  {"molar_mass": 123.22, "cte_factor": 45,  "role": "glass_former", "note": "Opacifier (as zircon)."},
  "SnO2":  {"molar_mass": 150.71, "cte_factor": 130, "role": "opacifier"},
  "P2O5":  {"molar_mass": 141.94, "cte_factor": 66,  "role": "other"},
  "Fe2O3": {"molar_mass": 159.69, "cte_factor": 133, "role": "colorant", "note": "Antiflux/amber in oxidation; converts to FeO (powerful flux) in reduction."},
  "CuO":   {"molar_mass": 79.55,  "cte_factor": 150, "role": "colorant", "note": "Green in oxidation; blood-red (Cu2O) in reduction - biggest atmosphere shift."},
  "CoO":   {"molar_mass": 74.93,  "cte_factor": 130, "role": "colorant", "note": "Blue; atmosphere-stable."},
  "Cr2O3": {"molar_mass": 151.99, "cte_factor": 60,  "role": "colorant", "note": "Green; atmosphere-stable."},
  "MnO":   {"molar_mass": 70.94,  "cte_factor": 105, "role": "colorant", "note": "Brown/purple; mild atmosphere shift."},
  "NiO":   {"molar_mass": 74.69,  "cte_factor": 90,  "role": "colorant", "note": "Host-chemistry dependent."}
}
